Repository: RichardCouperthwaite/MSEN655

# MSEN655
Code for Design Studio Project

External Link to image data used in the test procedures:
https://drive.google.com/open?id=1YuCaaR5BvnOU0189LqJOMmbHWsbk00Bl

Extract images to directory
./data/crops/

Json file contains index of all images in the directory.

The repository is organised into two sections:
1) Classification:
  This section deals with the testing of various parameters used in the CNN for classification or regression
2) Generation:
  This section deals with testing of parameters for the generation of microstructural images

File: classification/Micrograph_data.json (part 1 of 41)
{"887-cropLR": {"Sample Label": "AC1 800C 8H Q", "Micron-Bar-Px": 124, "Micron-Bar-Units": "um", "Detector": "SE", "Micron-Bar": 20.0, "Effective_magnification": 0.16129032258064516, "Primary_Microconstituent": "spheroidite", "Anneal Time": 480.0, "Anneal Temperature Unit": "C", "Cool Method": "Q", "Anneal Temperature": 800.0, "Anneal Time Unit": "M", "Path": "data/crops/micrograph887-cropLR.tif", "Magnification": "1178X"}, "917-cropLR": {"Sample Label": "AC1 970C 3H Q", "Micron-Bar-Px": 103, "Micron-Bar-Units": "um", "Detector": "SE", "Micron-Bar": 20.0, "Effective_magnification": 0.1941747572815534, "Primary_Microconstituent": "spheroidite", "Anneal Time": 180.0, "Anneal Temperature Unit": "C", "Cool Method": "Q", "Anneal Temperature": 970.0, "Anneal Time Unit": "M", "Path": "data/crops/micrograph917-cropLR.tif", "Magnification": "982x"}, "481-cropUR": {"Sample Label": "AC1 1100C 1H 650C 1H", "Micron-Bar-Px": 103, "Micron-Bar-Units": "um", "Detector": "SE", "Micron-Bar": 10.0, "Effective_magnification": 0.0970873786407767, "Primary_Microconstituent": "pearlite+spheroidite", "Anneal Time": 60.0, "Anneal Temperature Unit": "C", "Cool Method": "650-1H", "Anneal Temperature": 1100.0, "Anneal Time Unit": "M", "Path": "data/crops/micrograph481-cropUR.tif", "Magnification": "1964X"}, "359-cropLL": {"Sample Label": "AC1 970 5M FC", "Micron-Bar-Px": 103, "Micron-Bar-Units": "um", "Detector": "SE", "Micron-Bar": 20.0, "Effective_magnification": 0.1941747572815534, "Primary_Microconstituent": "spheroidite+widmanstatten", "Anneal Time": 5.0, "Anneal Temperature Unit": "C", "Cool Method": "FC", "Anneal Temperature": 970.0, "Anneal Time Unit": "M", "Path": "data/crops/micrograph359-cropLL.tif", "Magnification": "982x"}, "176-cropUR": {"Sample Label": "SIS_XL.TIF", "Micron-Bar-Px": 129, "Micron-Bar-Units": "um", "Detector": "BSE", "Micron-Bar": 5.0, "Effective_magnification": 0.03875968992248062, "Primary_Microconstituent": "pearlite", "Anneal Time": 0, "Anneal Temperature Unit": null, "Cool Method": "N/A", "Anneal Temperature": 0, "Anneal Time Unit": "M", "Path": "data/crops/micrograph176-cropUR.tif", "Magnification": "4910X"}, "392-cropUR": {"Sample Label": "As-Cast", "Micron-Bar-Px": 83, "Micron-Bar-Units": "um", "Detector": "SE", "Micron-Bar": 2.0, "Effective_magnification": 0.024096385542168676, "Primary_Microconstituent": "pearlite", "Anneal Time": 0, "Anneal Temperature Unit": "C", "Cool Method": "N/A", "Anneal Temperature": 0, "Anneal Time Unit": "M", "Path": "data/crops/micrograph392-cropUR.tif", "Magnification": "7856X"}, "1064-cropUL": {"Sample Label": "IN1 Etched Sample", "Micron-Bar-Px": 107, "Micron-Bar-Units": "um", "Detector": "SE", "Micron-Bar": 200.0, "Effective_magnification": 1.8691588785046729, "Primary_Microconstituent": "network", "Anneal Time": 0, "Anneal Temperature Unit": null, "Cool Method": "N/A", "Anneal Temperature": 0, "Anneal Time Unit": "M", "Path": "data/crops/micrograph1064-cropUL.tif", "Magnification": "102x"}, "716-cropLL": {"Sample Label": "As-Cast", "Micron-Bar-Px": 154, "Micron-Bar-Units": "um", "Detector": "SE", "Micron-Bar": 20.0, "Effective_magnification": 0.12987012987012986, "Primary_Microconstituent": "pearlite+spheroidite", "Anneal Time": 0, "Anneal Temperature Unit": "C", "Cool Method": "N/A", "Anneal Temperature": 0, "Anneal Time Unit": "M", "Path": "data/crops/micrograph716-cropLL.tif", "Magnification": "1473X"}, "107-cropUR": {"Sample Label": "AC1 970C 90M Q", "Micron-Bar-Px": 103, "Micron-Bar-Units": "um", "Detector": "SE", "Micron-Bar": 10.0, "Effective_magnification": 0.0970873786407767, "Primary_Microconstituent": "spheroidite", "Anneal Time": 90.0, "Anneal Temperature Unit": "C", "Cool Method": "Q", "Anneal Temperature": 970.0, "Anneal Time Unit": "M", "Path": "data/crops/micrograph107-cropUR.tif", "Magnification": "1964X"}, "1422-cropUR": {"Sample Label": "AC1 970C 90M Q", "Micron-Bar-Px": 90, "Micron-Bar-Units": "um", "Detector": "SE", "Micron-Bar": 5.0, "Effective_magnification": 0.05555555555555555, "Primary_Microconstituent": "spheroidite", "Anneal Time": 90.0, "Anneal Temperature Unit": "C", "Cool Method": "Q", "Anneal Temperature": 970.0, "Anneal Time Unit": "M", "Path": "data/crops/micrograph1422-cropUR.tif", "Magnification": "3437X"}, "1561-cropUL": {"Sample Label": "AC1 970C 24H WQ", "Micron-Bar-Px": 103, "Micron-Bar-Units": "um", "Detector": "SE", "Micron-Bar": 200.0, "Effective_magnification": 1.941747572815534, "Primary_Microconstituent": "network", "Anneal Time": 1440.0, "Anneal Temperature Unit": "C", "Cool Method": "Q", "Anneal Temperature": 970.0, "Anneal Time Unit": "M", "Path": "data/crops/micrograph1561-cropUL.tif", "Magnification": "98X"}, "681-cropUR": {"Sample Label": "AC1 970C 8H Q", "Micron-Bar-Px": 103, "Micron-Bar-Units": "um", "Detector": "SE", "Micron-Bar": 10.0, "Effective_magnification": 0.0970873786407767, "Primary_Microconstituent": "spheroidite", "Anneal Time": 480.0, "Anneal Temperature Unit": "C", "Cool Method": "Q", "Anneal Temperature": 970.0, "Anneal Time Unit": "M", "Path": "data/crops/micrograph681-cropUR.tif", "Magnification": "1964X"}, "194-cropUL": {"Sample Label": "ET Gyro", "Micron-Bar-Px": 103, "Micron-Bar-Units": "um", "Detector": "SE", "Micron-Bar": 2.0, "Effective_magnification": 0.019417475728155338, "Primary_Microconstituent": "pearlite", "Anneal Time": 0, "Anneal Temperature Unit": null, "Cool Method": "N/A", "Anneal Temperature": 0, "Anneal Time Unit": "M", "Path": "data/crops/micrograph194-cropUL.tif", "Magnification": null}, "933-cropUR": {"Sample Label": "AC1 800C 3H WQ", "Micron-Bar-Px": 103, "Micron-Bar-Units": "um", "Detector": "SE", "Micron-Bar": 10.0, "Effective_magnification": 0.0970873786407767, "Primary_Microconstituent": "spheroidite", "Anneal Time": 180.0, "Anneal Temperature Unit": "C", "Cool Method": "Q", "Anneal Temperature": 800.0, "Anneal Time Unit": "M", "Path": "data/crops/micrograph933-cropUR.tif", "Magnification": "1964X"}, "242-cropUL": {"Sample Label": "AC1 1000C 5M WQ", "Micron-Bar-Px": 103, "Micron-Bar-Units": "um", "Detector": "SE", "Micron-Bar": 200.0, "Effective_magnification": 1.941747572815534, "Primary_Microconstituent": "network", "Anneal Time": 5.0, "Anneal Temperature Unit": "C", "Cool Method": "Q", "Anneal Temperature": 1000.0, "Anneal Time Unit": "M", "Path": "data/crops/micrograph242-cropUL.tif", "Magnification": "98X"}, "897-cropLL": {"Sample Label": "AC1 + vickers mark", "Micron-Bar-Px": 154, "Micron-Bar-Units": "um", "Detector": "SE", "Micron-Bar": 200.0, "Effective_magnification": 1.2987012987012987, "Primary_Microconstituent": "network", "Anneal Time": 0, "Anneal Temperature Unit": null, "Cool Method": "N/A", "Anneal Temperature": 0, "Anneal Time Unit": "M", "Path": "data/crops/micrograph897-cropLL.tif", "Magnification": "147x"}, "545-cropLL": {"Sample Label": "AC1 900C 90M WQ", "Micron-Bar-Px": 124, "Micron-Bar-Units": "um", "Detector": "SE", "Micron-Bar": 200.0, "Effective_magnification": 1.6129032258064515, "Primary_Microconstituent": "network", "Anneal Time": 90.0, "Anneal Temperature Unit": "C", "Cool Method": "Q", "Anneal Temperature": 900.0, "Anneal Time Unit": "M", "Path": "data/crops/micrograph545-cropLL.tif", "Magnification": "118x"}, "221-cropUL": {"Sample Label": "AC1 970 5M FC", "Micron-Bar-Px": 154, "Micron-Bar-Units": "um", "Detector": "SE", "Micron-Bar": 20.0, "Effective_magnification": 0.12987012987012986, "Primary_Microconstituent": "spheroidite+widmanstatten", "Anneal Time": 5.0, "Anneal Temperature Unit": "C", "Cool Method": "FC", "Anneal Temperature": 970.0, "Anneal Time Unit": "M", "Path": "data/crops/micrograph221-cropUL.tif", "Magnification": "1473X"}, "1109-cropUR": {"Sample Label": "AC1 900C 90M WQ", "Micron-Bar-Px": 103, "Micron-Bar-Units": "um", "Detector": "SE", "Micron-Bar": 200.0, "Effective_magnification": 1.941747572815534, "Primary_Microconstituent": "network", "Anneal Time": 90.0, "Anneal Temperature Unit": "C", "Cool Method": "Q", "Anneal Temperature": 900.0, "Anneal Time Unit": "M", "Path": "data/crops/micrograph1109-cropUR.tif", "Magnification": "98x"}, "706-cropUL": {"Sample Label": "As-Cast", "Micron-Bar-Px": 103, "Micron-Bar-Units": "um", "Detector": "SE", "Micron-Bar": 1.0, "Effective_magnification": 0.009708737864077669, "Primary_Microconstituent": "pearlite", "Anneal Time": 0, "Anneal Temperature Unit": "C", "Cool Method": "N/A", "Anneal Temperature": 0, "Anneal Time Unit": "M", "Path": "data/crops/micrograph706-cropUL.tif", "Magnification": "19641x"}, "553-cropLR": {"Sample Label": "AC1 900C 5M Q", "Micron-Bar-Px": 103, "Micron-Bar-Units": "um", "Detector": "SE", "Micron-Bar": 20.0, "Effective_magnification": 0.1941747572815534, "Primary_Microconstituent": "pearlite+widmanstatten", "Anneal Time": 5.0, "Anneal Temperature Unit": "C", "Cool Method": "Q", "Anneal Temperature": 900.0, "Anneal Time Unit": "M", "Path": "data/crops/micrograph553-cropLR.tif", "Magnification": "982x"}, "1358-cropLR": {"Sample Label": "IN1 Etched Sample", "Micron-Bar-Px": 103, "Micron-Bar-Units": "um", "Detector": "SE", "Micron-Bar": 2.0, "Effective_magnification": 0.019417475728155338, "Primary_Microconstituent": "pearlite", "Anneal Time": 0, "Anneal Temperature Unit": null, "Cool Method": "N/A", "Anneal Temperature": 0, "Anneal Time Unit": "M", "Path": "data/crops/micrograph1358-cropLR.tif", "Magnification": null}, "109-cropLR": {"Sample Label": "As-Cast", "Micron-Bar-Px": 129, "Micron-Bar-Units": "um", "Detector": "SE", "Micron-Bar": 5.0, "Effective_magnification": 0.03875968992248062, "Primary_Microconstituent": "pearlite+spheroidite", "Anneal Time": 0, "Anneal Temperature Unit": "C", "Cool Method": "N/A", "Anneal Temperature": 0, "Anneal Time Unit": "M", "Path": "data/crops/micrograph109-cropLR.tif", "Magnification": "4910X"}, "1364-cropUL": {"Sample Label": "As-Cast", "Micron-Bar-Px": 129, "Micron-Bar-Units": "um", "Detector": "SE", "Micron-Bar": 0.5, "Effective_magnification": 0.003875968992248062, "Primary_Microconstituent": "pearlite", "Anneal Time": 0, "Anneal Temperature Unit": "C", "Cool Method": "N/A", "Anneal Temperature": 0, "Anneal Time Unit": "M", "Path": "data/crops/micrograph1364-cropUL.tif", "Magnification": "49102x"}, "828-cropLL": {"Sample Label": "SIS_XL.TIF", "Micron-Bar-Px": 103, "Micron-Bar-Units": "um", "Detector": null, "Micron-Bar": 2.0, "Effective_magnification": 0.019417475728155338, "Primary_Microconstituent": "pearlite", "Anneal Time": 0, "Anneal Temperature Unit": null, "Cool Method": "N/A", "Anneal Temperature": 0, "Anneal Time Unit": "M", "Path": "data/crops/micrograph828-cropLL.tif", "Magnification": null}, "121-cropUL": {"Sample Label": "ET Gyro", "Micron-Bar-Px": 103, "Micron-Bar-Units": "um", "Detector": "SE", "Micron-Bar": 0.2, "Effective_magnification": 0.0019417475728155341, "Primary_Microconstituent": "pearlite", "Anneal Time": 0, "Anneal Temperature Unit": null, "Cool Method": "N/A", "Anneal Temperature": 0, "Anneal Time Unit": "M", "Path": "data/crops/micrograph121-cropUL.tif", "Magnification": null}, "75-cropLL": {"Sample Label": "AC1 970C 3H Q", "Micron-Bar-Px": 103, "Micron-Bar-Units": "um", "Detector": "SE", "Micron-Bar": 20.0, "Effective_magnification": 0.1941747572815534, "Primary_Microconstituent": "spheroidite", "Anneal Time": 180.0, "Anneal Temperature Unit": "C", "Cool Method": "Q", "Anneal Temperature": 970.0, "Anneal Time Unit": "M", "Path": "data/crops/micrograph75-cropLL.tif", "Magnification": "982x"}, "1055-cropLR": {"Sample Label": "AC1 IS1010H 35X etched", "Micron-Bar-Px": 103, "Micron-Bar-Units": "um", "Detector": "SE", "Micron-Bar": 10.0, "Effective_magnification": 0.0970873786407767, "Primary_Microconstituent": "martensite", "Anneal Time": 0, "Anneal Temperature Unit": null, "Cool Method": "N/A", "Anneal Temperature": 0, "Anneal Time Unit": "M", "Path": "data/crops/micrograph1055-cropLR.tif", "Magnification": "1964X"}, "463-cropLL": {"Sample Label": "AC1 900C 90M WQ", "Micron-Bar-Px": 103, "Micron-Bar-Units": "um", "Detector": "SE", "Micron-Bar": 2.0, "Effective_magnification": 0.019417475728155338, "Primary_Microconstituent": "spheroidite", "Anneal Time": 90.0, "Anneal Temperature Unit": "C", "Cool Method": "Q", "Anneal Temperature": 900.0, "Anneal Time Unit": "M", "Path": "data/crops/micrograph463-cropLL.tif", "Magnification": null}, "1441-cropLL": {"Sample Label": "AC1 970C 90M 65C 4H FC", "Micron-Bar-Px": 90, "Micron-Bar-Units": "um", "Detector": "SE", "Micron-Bar": 5.0, "Effective_magnification": 0.05555555555555555, "Primary_Microconstituent": "pearlite+spheroidite", "Anneal Time": 90.0, "Anneal Temperature Unit": "C", "Cool Method": "FC", "Anneal Temperature": 970.0, "Anneal Time Unit": "M", "Path": "data/crops/micrograph1441-cropLL.tif", "Magnification": "3437X"}, "1372-cropLL": {"Sample Label": "AC 800C 8H WQ", "Micron-Bar-Px": 103, "Micron-Bar-Units": "um", "Detector": "SE", "Micron-Bar": 10.0, "Effective_magnification": 0.0970873786407767, "Primary_Microconstituent": "spheroidite", "Anneal Time": 480.0, "Anneal Temperature Unit": "C", "Cool Method": "Q", "Anneal Temperature": 800.0, "Anneal Time Unit": "M", "Path": "data/crops/micrograph1372-cropLL.tif", "Magnification": "1964X"}, "1332-cropUL": {"Sample Label": "IN1 Etched Sample", "Micron-Bar-Px": 103, "Micron-Bar-Units": "um", "Detector": "SE", "Micron-Bar": 2.0, "Effective_magnification": 0.019417475728155338, "Primary_Microconstituent": "pearlite", "Anneal Time": 0, "Anneal Temperature Unit": null, "Cool Method": "N/A", "Anneal Temperature": 0, "Anneal Time Unit": "M", "Path": "data/crops/micrograph1332-cropUL.tif", "Magnification": null}, "15-cropLL": {"Sample Label": "As-Cast", "Micron-Bar-Px": 83, "Micron-Bar-Units": "um", "Detector": "SE", "Micron-Bar": 20.0, "Effective_magnification": 0.24096385542168675, "Primary_Microconstituent": "pearlite+spheroidite", "Anneal Time": 0, "Anneal Temperature Unit": "C", "Cool Method": "N/A", "Anneal Temperature": 0, "Anneal Time Unit": "M", "Path": "data/crops/micrograph15-cropLL.tif", "Magnification": "786x"}, "501-cropUR": {"Sample Label": "As-Cast", "Micron-Bar-Px": 103, "Micron-Bar-Units": "um", "Detector": "SE", "Micron-Bar": 2.0, "Effective_magnification": 0.019417475728155338, "Primary_Microconstituent": "pearlite", "Anneal Time": 0, "Anneal Temperature Unit": "C", "Cool Method": "N/A", "Anneal Temperature": 0, "Anneal Time Unit": "M", "Path": "data/crops/micrograph501-cropUR.tif", "Magnification": "9820X"}, "13-cropUR": {"Sample Label": "AC1 800C 5M WQ", "Micron-Bar-Px": 103, "Micron-Bar-Units": "um", "Detector": "SE", "Micron-Bar": 200.0, "Effective_magnification": 1.941747572815534, "Primary_Microconstituent": "network", "Anneal Time": 5.0, "Anneal Temperature Unit": "C", "Cool Method": "Q", "Anneal Temperature": 800.0, "Anneal Time Unit": "M", "Path": "data/crops/micrograph13-cropUR.tif", "Magnification": "98x"}, "1489-cropLR": {"Sample Label": "As-Cast", "Micron-Bar-Px": 103, "Micron-Bar-Units": "um", "Detector": "BSE", "Micron-Bar": 10.0, "Effective_magnification": 0.0970873786407767, "Primary_Microconstituent": "pearlite+spheroidite", "Anneal Time": 0, "Anneal Temperature Unit": "C", "Cool Method": "N/A", "Anneal Temperature": 0, "Anneal Time Unit": "M", "Path": "data/crops/micrograph1489-cropLR.tif", "Magnification": "1964X"}, "986-cropUL": {"Sample Label": "AC1 970C 8H WQ", "Micron-Bar-Px": 154, "Micron-Bar-Units": "um", "Detector": "SE", "Micron-Bar": 20.0, "Effective_magnification": 0.12987012987012986, "Primary_Microconstituent": "spheroidite", "Anneal Time": 480.0, "Anneal Temperature Unit": "C", "Cool Method": "Q", "Anneal Temperature": 970.0, "Anneal Time Unit": "M", "Path": "data/crops/micrograph986-cropUL.tif", "Magnification": "1473X"}, "501-cropUL": {"Sample Label": "As-Cast", "Micron-Bar-Px": 103, "Micron-Bar-Units": "um", "Detector": "SE", "Micron-Bar": 2.0, "Effective_magnification": 0.019417475728155338, "Primary_Microconstituent": "pearlite", "Anneal Time": 0, "Anneal Temperature Unit": "C", "Cool Method": "N/A", "Anneal Temperature": 0, "Anneal Time Unit": "M", "Path": "data/crops/micrograph501-cropUL.tif", "Magnification": "9820X"}, "914-cropUL": {"Sample Label": "AC1 970C 8H Q", "Micron-Bar-Px": 103, "Micron-Bar-Units": "um", "Detector": "SE", "Micron-Bar": 20.0, "Effective_magnification": 0.1941747572815534, "Primary_Microconstituent": "spheroidite", "Anneal Time": 480.0, "Anneal Temperature Unit": "C", "Cool Method": "Q", "Anneal Temperature": 970.0, "Anneal Time Unit": "M", "Path": "data/crops/micrograph914-cropUL.tif", "Magnification": "982x"}, "632-cropUR": {"Sample Label": "AC1 900C 90M Q", "Micron-Bar-Px": 129, "Micron-Bar-Units": "um", "Detector": "SE", "Micron-Bar": 5.0, "Effective_magnification": 0.03875968992248062, "Primary_Microconstituent": "spheroidite", "Anneal Time": 90.0, "Anneal Temperature Unit": "C", "Cool Method": "Q", "Anneal Temperature": 900.0, "Anneal Time Unit": "M", "Path": "data/crops/micrograph632-cropUR.tif", "Magnification": "4910X"}, "671-cropLL": {"Sample Label": "AC1 800C 24H Q", "Micron-Bar-Px": 103, "Micron-Bar-Units": "um", "Detector": "SE", "Micron-Bar": 10.0, "Effective_magnification": 0.0970873786407767, "Primary_Microconstituent": "spheroidite", "Anneal Time": 1440.0, "Anneal Temperature Unit": "C", "Cool Method": "Q", "Anneal Temperature": 800.0, "Anneal Time Unit": "M", "Path": "data/crops/micrograph671-cropLL.tif", "Magnification": "1964X"}, "1532-cropUR": {"Sample Label": "As-Cast", "Micron-Bar-Px": 90, "Micron-Bar-Units": "um", "Detector": "SE", "Micron-Bar": 5.0, "Effective_magnification": 0.05555555555555555, "Primary_Microconstituent": "pearlite+spheroidite", "Anneal Time": 0, "Anneal Temperature Unit": "C", "Cool Method": "N/A", "Anneal Temperature": 0, "Anneal Time Unit": "M", "Path": "data/crops/micrograph1532-cropUR.tif", "Magnification": "3437X"}, "161-cropUR": {"Sample Label": "AC1 900C 3H Q", "Micron-Bar-Px": 103, "Micron-Bar-Units": "um", "Detector": "SE", "Micron-Bar": 10.0, "Effective_magnification": 0.0970873786407767, "Primary_Microconstituent": "spheroidite", "Anneal Time": 180.0, "Anneal Temperature Unit": "C", "Cool Method": "Q", "Anneal Temperature": 900.0, "Anneal Time Unit": "M", "Path": "data/crops/micrograph161-cropUR.tif", "Magnification": "1964X"}, "1266-cropUL": {"Sample Label": "AC1 800C 90M WQ", "Micron-Bar-Px": 129, "Micron-Bar-Units": "um", "Detector": "SE", "Micron-Bar": 100.0, "Effective_magnification": 0.7751937984496124, "Primary_Microconstituent": "network", "Anneal Time": 90.0, "Anneal Temperature Unit": "C", "Cool Method": "Q", "Anneal Temperature": 800.0, "Anneal Time Unit": "M", "Path": "data/crops/micrograph1266-cropUL.tif", "Magnification": "246x"}, "392-cropLL": {"Sample Label": "As-Cast", "Micron-Bar-Px": 83, "Micron-Bar-Units": "um", "Detector": "SE", "Micron-Bar": 2.0, "Effective_magnification": 0.024096385542168676, "Primary_Microconstituent": "pearlite", "Anneal Time": 0, "Anneal Temperature Unit": "C", "Cool Method": "N/A", "Anneal Temperature": 0, "Anneal Time Unit": "M", "Path": "data/crops/micrograph392-cropLL.tif", "Magnification": "7856X"}, "1247-cropUR": {"Sample Label": "IN1 Etched Sample", "Micron-Bar-Px": 83, "Micron-Bar-Units": "um", "Detector": "SE", "Micron-Bar": 20.0, "Effective_magnification": 0.24096385542168675, "Primary_Microconstituent": "pearlite+spheroidite", "Anneal Time": 0, "Anneal Temperature Unit": null, "Cool Method": "N/A", "Anneal Temperature": 0, "Anneal Time Unit": "M", "Path": "data/crops/micrograph1247-cropUR.tif", "Magnification": "786x"}, "135-cropLR": {"Sample Label": "AC1 970C 3H WQ", "Micron-Bar-Px": 154, "Micron-Bar-Units": "um", "Detector": null, "Micron-Bar": 20.0, "Effective_magnification": 0.12987012987012986, "Primary_Microconstituent": "spheroidite", "Anneal Time": 180.0, "Anneal Temperature Unit": "C", "Cool Method": "Q", "Anneal Temperature": 970.0, "Anneal Time Unit": "M", "Path": "data/crops/micrograph135-cropLR.tif", "Magnification": "1473X"}, "200-cropLR": {"Sample Label": "AC1 970C 24H WQ", "Micron-Bar-Px": 129, "Micron-Bar-Units": "um", "Detector": "SE", "Micron-Bar": 100.0, "Effective_magnification": 0.7751937984496124, "Primary_Microconstituent": "spheroidite+widmanstatten", "Anneal Time": 1440.0, "Anneal Temperature Unit": "C", "Cool Method": "Q", "Anneal Temperature": 970.0, "Anneal Time Unit": "M", "Path": "data/crops/micrograph200-cropLR.tif", "Magnification": "246x"}, "632-cropLR": {"Sample Label": "AC1 900C 90M Q", "Micron-Bar-Px": 129, "Micron-Bar-Units": "um", "Detector": "SE", "Micron-Bar": 5.0, "Effective_magnification": 0.03875968992248062, "Primary_Microconstituent": "spheroidite", "Anneal Time": 90.0, "Anneal Temperature Unit": "C", "Cool Method": "Q", "Anneal Temperature": 900.0, "Anneal Time Unit": "M", "Path": "data/crops/micrograph632-cropLR.tif", "Magnification": "4910X"}, "1538-cropLL": {"Sample Label": "AC1 800C 85H Q", "Micron-Bar-Px": 103, "Micron-Bar-Units": "um", "Detector": "SE", "Micron-Bar": 20.0, "Effective_magnification": 0.1941747572815534, "Primary_Microconstituent": "spheroidite", "Anneal Time": 5100.0, "Anneal Temperature Unit": "C", "Cool Method": "Q", "Anneal Temperature": 800.0, "Anneal Time Unit": "M", "Path": "data/crops/micrograph1538-cropLL.tif", "Magnification": "982x"}, "1543-cropUR": {"Sample Label": "AC1 970 5M FC", "Micron-Bar-Px": 103, "Micron-Bar-Units": "um", "Detector": "SE", "Micron-Bar": 1.0, "Effective_magnification": 0.009708737864077669, "Primary_Microconstituent": "spheroidite", "Anneal Time": 5.0, "Anneal Temperature Unit": "C", "Cool Method": "FC", "Anneal Temperature": 970.0, "Anneal Time Unit": "M", "Path": "data/crops/micrograph1543-cropUR.tif", "Magnification": "19641X"}, "1374-cropUR": {"Sample Label": "AC1 970C 8H Q", "Micron-Bar-Px": 103, "Micron-Bar-Units": "um", "Detector": "SE", "Micron-Bar": 200.0, "Effective_magnification": 1.941747572815534, "Primary_Microconstituent": "network", "Anneal Time": 480.0, "Anneal Temperature Unit": "C", "Cool Method": "Q", "Anneal Temperature": 970.0, "Anneal Time Unit": "M", "Path": "data/crops/micrograph1374-cropUR.tif", "Magnification": "98X"}, "1648-cropLR": {"Sample Label": "AC1 800C 24H Q", "Micron-Bar-Px": 103, "Micron-Bar-Units": "um", "Detector": "SE", "Micron-Bar": 20.0, "Effective_magnification": 0.1941747572815534, "Primary_Microconstituent": "spheroidite", "Anneal Time": 1440.0, "Anneal Temperature Unit": "C", "Cool Method": "Q", "Anneal Temperature": 800.0, "Anneal Time Unit": "M", "Path": "data/crops/micrograph1648-cropLR.tif", "Magnification": "982x"}, "280-cropLR": {"Sample Label": "SIS_XL.TIF", "Micron-Bar-Px": 103, "Micron-Bar-Units": "um", "Detector": "BSE", "Micron-Bar": 200.0, "Effective_magnification": 1.941747572815534, "Primary_Microconstituent": "network", "Anneal Time": 0, "Anneal Temperature Unit": null, "Cool Method": "N/A", "Anneal Temperature": 0, "Anneal Time Unit": "M", "Path": "data/crops/micrograph280-cropLR.tif", "Magnification": "98X"}, "973-cropLL": {"Sample Label": "AC1 + vickers mark", "Micron-Bar-Px": 103, "Micron-Bar-Units": "um", "Detector": "SE", "Micron-Bar": 200.0, "Effective_magnification": 1.941747572815534, "Primary_Microconstituent": "network", "Anneal Time": 0, "Anneal Temperature Unit": null, "Cool Method": "N/A", "Anneal Temperature": 0, "Anneal Time Unit": "M", "Path": "data/crops/micrograph973-cropLL.tif", "Magnification": "98x"}, "1059-cropLR": {"Sample Label": "AC1 800C 85H Q", "Micron-Bar-Px": 103, "Micron-Bar-Units": "um", "Detector": "SE", "Micron-Bar": 10.0, "Effective_magnification": 0.0970873786407767, "Primary_Microconstituent": "spheroidite", "Anneal Time": 5100.0, "Anneal Temperature Unit": "C", "Cool Method": "Q", "Anneal Temperature": 800.0, "Anneal Time Unit": "M", "Path": "data/crops/micrograph1059-cropLR.tif", "Magnification": "1964X"}, "180-cropUR": {"Sample Label": "SIS_XL.TIF", "Micron-Bar-Px": 129, "Micron-Bar-Units": "um", "Detector": "SE", "Micron-Bar": 1.0, "Effective_magnification": 0.007751937984496124, "Primary_Microconstituent": "pearlite", "Anneal Time": 0, "Anneal Temperature Unit": null, "Cool Method": "N/A", "Anneal Temperature": 0, "Anneal Time Unit": "M", "Path": "data/crops/micrograph180-cropUR.tif", "Magnification": "24551X"}, "65-cropLL": {"Sample Label": "AC1 800C 90M WQ", "Micron-Bar-Px": 103, "Micron-Bar-Units": "um", "Detector": "SE", "Micron-Bar": 200.0, "Effective_magnification": 1.941747572815534, "Primary_Microconstituent": "network", "Anneal Time": 90.0, "Anneal Temperature Unit": "C", "Cool Method": "Q", "Anneal Temperature": 800.0, "Anneal Time Unit": "M", "Path": "data/crops/micrograph65-cropLL.tif", "Magnification": "98x"}, "11-cropUR": {"Sample Label": "AC1 800C 85H WQ", "Micron-Bar-Px": 103, "Micron-Bar-Units": "um", "Detector": "SE", "Micron-Bar": 10.0, "Effective_magnification": 0.0970873786407767, "Primary_Microconstituent": "spheroidite", "Anneal Time": 5100.0, "Anneal Temperature Unit": "C", "Cool Method": "Q", "Anneal Temperature": 800.0, "Anneal Time Unit": "M", "Path": "data/crops/micrograph11-cropUR.tif", "Magnification": "1964X"}, "1404-cropLL": {"Sample Label": "AC1 800C 24H Q", "Micron-Bar-Px": 103, "Micron-Bar-Units": "um", "Detector": "SE", "Micron-Bar": 10.0, "Effective_magnification": 0.0970873786407767, "Primary_Microconstituent": "spheroidite", "Anneal Time": 1440.0, "Anneal Temperature Unit": "C", "Cool Method": "Q", "Anneal Temperature": 800.0, "Anneal Time Unit": "M", "Path": "data/crops/micrograph1404-cropLL.tif", "Magnification": "1964X"}, "1662-cropLL": {"Sample Label": "AC1 970C 90M 65C 4H FC", "Micron-Bar-Px": 90, "Micron-Bar-Units": "um", "Detector": "SE", "Micron-Bar": 5.0, "Effective_magnification": 0.05555555555555555, "Primary_Microconstituent": "pearlite+spheroidite", "Anneal Time": 90.0, "Anneal Temperature Unit": "C", "Cool Method": "FC", "Anneal Temperature": 970.0, "Anneal Time Unit": "M", "Path": "data/crops/micrograph1662-cropLL.tif", "Magnification": "3437X"}, "1028-cropUR": {"Sample Label": "AC1 800C 8H Q", "Micron-Bar-Px": 103, "Micron-Bar-Units": "um", "Detector": "SE", "Micron-Bar": 10.0, "Effective_magnification": 0.0970873786407767, "Primary_Microconstituent": "spheroidite", "Anneal Time": 480.0, "Anneal Temperature Unit": "C", "Cool Method": "Q", "Anneal Temperature": 800.0, "Anneal Time Unit": "M", "Path": "data/crops/micrograph1028-cropUR.tif", "Magnification": "1964X"}, "1356-cropUL": {"Sample Label": "AC1 800C 8H Q", "Micron-Bar-Px": 103, "Micron-Bar-Units": "um", "Detector": "SE", "Micron-Bar": 10.0, "Effective_magnification": 0.0970873786407767, "Primary_Microconstituent": "spheroidite", "Anneal Time": 480.0, "Anneal Temperature Unit": "C", "Cool Method": "Q", "Anneal Temperature": 800.0, "Anneal Time Unit": "M", "Path": "data/crops/micrograph1356-cropUL.tif", "Magnification": "1964X"}, "109-cropUR": {"Sample Label": "As-Cast", "Micron-Bar-Px": 129, "Micron-Bar-Units": "um", "Detector": "SE", "Micron-Bar": 5.0, "Effective_magnification": 0.03875968992248062, "Primary_Microconstituent": "pearlite+spheroidite", "Anneal Time": 0, "Anneal Temperature Unit": "C", "Cool Method": "N/A", "Anneal Temperature": 0, "Anneal Time Unit": "M", "Path": "data/crops/micrograph109-cropUR.tif", "Magnification": "4910X"}, "607-cropLR": {"Sample Label": "AC1 970 5M FC", "Micron-Bar-Px": 124, "Micron-Bar-Units": "um", "Detector": "SE", "Micron-Bar": 20.0, "Effective_magnification": 0.16129032258064516, "Primary_Microconstituent": "spheroidite", "Anneal Time": 5.0, "Anneal Temperature Unit": "C", "Cool Method": "FC", "Anneal Temperature": 970.0, "Anneal Time Unit": "M", "Path": "data/crops/micrograph607-cropLR.tif", "Magnification": "1178X"}, "1058-cropUR": {"Sample Label": "AC1 970C 3H Q", "Micron-Bar-Px": 103, "Micron-Bar-Units": "um", "Detector": "SE", "Micron-Bar": 20.0, "Effective_magnification": 0.1941747572815534, "Primary_Microconstituent": "spheroidite", "Anneal Time": 180.0, "Anneal Temperature Unit": "C", "Cool Method": "Q", "Anneal Temperature": 970.0, "Anneal Time Unit": "M", "Path": "data/crops/micrograph1058-cropUR.tif", "Magnification": "982x"}, "381-cropLL": {"Sample Label": "AC1 IS1010H 35X etched", "Micron-Bar-Px": 129, "Micron-Bar-Units": "um", "Detector": "BSE", "Micron-Bar": 50.0, "Effective_magnification": 0.3875968992248062, "Primary_Microconstituent": "martensite", "Anneal Time": 0, "Anneal Temperature Unit": null, "Cool Method": "N/A", "Anneal Temperature": 0, "Anneal Time Unit": "M", "Path": "data/crops/micrograph381-cropLL.tif", "Magnification": "491x"}, "388-cropLR": {"Sample Label": "AC1 970C 90M Q", "Micron-Bar-Px": 103, "Micron-Bar-Units": "um", "Detector": "SE", "Micron-Bar": 10.0, "Effective_magnification": 0.0970873786407767, "Primary_Microconstituent": "spheroidite", "Anneal Time": 90.0, "Anneal Temperature Unit": "C", "Cool Method": "Q", "Anneal Temperature": 970.0, "Anneal Time Unit": "M", "Path": "data/crops/micrograph388-cropLR.tif", "Magnification": "1964X"}, "1625-cropUL": {"Sample Label": "Gaunt - Utah 1.5 yr explant M", "Micron-Bar-Px": 161, "Micron-Bar-Units": "um", "Detector": "BSE", "Micron-Bar": 500.0, "Effective_magnification": 3.1055900621118013, "Primary_Microconstituent": "network", "Anneal Time": 0, "Anneal Temperature Unit": null, "Cool Method": "N/A", "Anneal Temperature": 0, "Anneal Time Unit": "M", "Path": "data/crops/micrograph1625-cropUL.tif", "Magnification": "62x"}, "908-cropLR": {"Sample Label": "As-Cast", "Micron-Bar-Px": 154, "Micron-Bar-Units": "um", "Detector": "SE", "Micron-Bar": 20.0, "Effective_magnification": 0.12987012987012986, "Primary_Microconstituent": "pearlite+spheroidite", "Anneal Time": 0, "Anneal Temperature Unit": "C", "Cool Method": "N/A", "Anneal Temperature": 0, "Anneal Time Unit": "M", "Path": "data/crops/micrograph908-cropLR.tif", "Magnification": "1473X"}, "1322-cropUL": {"Sample Label": "AC1 800C 24H WQ", "Micron-Bar-Px": 103, "Micron-Bar-Units": "um", "Detector": "SE", "Micron-Bar": 10.0, "Effective_magnification": 0.0970873786407767, "Primary_Microconstituent": "spheroidite", "Anneal Time": 1440.0, "Anneal Temperature Unit": "C", "Cool Method": "Q", "Anneal Temperature": 800.0, "Anneal Time Unit": "M", "Path": "data/crops/micrograph1322-cropUL.tif", "Magnification": "1964X"}, "652-cropUR": {"Sample Label": "As-Cast", "Micron-Bar-Px": 129, "Micron-Bar-Units": "um", "Detector": "BSE", "Micron-Bar": 10.0, "Effective_magnification": 0.07751937984496124, "Primary_Microconstituent": "pearlite", "Anneal Time": 0, "Anneal Temperature Unit": "C", "Cool Method": "N/A", "Anneal Temperature": 0, "Anneal Time Unit": "M", "Path": "data/crops/micrograph652-cropUR.tif", "Magnification": null}, "53-cropLR": {"Sample Label": "AC1 970C 90M WC", "Micron-Bar-Px": 103, "Micron-Bar-Units": "um", "Detector": "SE", "Micron-Bar": 10.0, "Effective_magnification": 0.0970873786407767, "Primary_Microconstituent": "spheroidite", "Anneal Time": 90.0, "Anneal Temperature Unit": "C", "Cool Method": "Q", "Anneal Temperature": 970.0, "Anneal Time Unit": "M", "Path": "data/crops/micrograph53-cropLR.tif", "Magnification": "1964X"}, "280-cropLL": {"Sample Label": "SIS_XL.TIF", "Micron-Bar-Px": 103, "Micron-Bar-Units": "um", "Detector": "BSE", "Micron-Bar": 200.0, "Effective_magnification": 1.941747572815534, "Primary_Microconstituent": "network", "Anneal Time": 0, "Anneal Temperature Unit": null, "Cool Method": "N/A", "Anneal Temperature": 0, "Anneal Time Unit": "M", "Path": "data/crops/micrograph280-cropLL.tif", "Magnification": "98X"}, "371-cropUR": {"Sample Label": "AC1 800C 90M WQ", "Micron-Bar-Px": 103, "Micron-Bar-Units": "um", "Detector": "SE", "Micron-Bar": 200.0, "Effective_magnification": 1.941747572815534, "Primary_Microconstituent": "network", "Anneal Time": 90.0, "Anneal Temperature Unit": "C", "Cool Method": "Q", "Anneal Temperature": 800.0, "Anneal Time Unit": "M", "Path": "data/crops/micrograph371-cropUR.tif", "Magnification": "98x"}, "1173-cropLL": {"Sample Label": "AC1 1000C 5M WQ", "Micron-Bar-Px": 103, "Micron-Bar-Units": "um", "Detector": "SE", "Micron-Bar": 1.0, "Effective_magnification": 0.009708737864077669, "Primary_Microconstituent": "spheroidite", "Anneal Time": 5.0, "Anneal Temperature Unit": "C", "Cool Method": "Q", "Anneal Temperature": 1000.0, "Anneal Time Unit": "M", "Path": "data/crops/micrograph1173-cropLL.tif", "Magnification": "19641x"}, "1040-cropUL": {"Sample Label": "AC1 + vickers mark", "Micron-Bar-Px": 103, "Micron-Bar-Units": "um", "Detector": "SE", "Micron-Bar": 200.0, "Effective_magnification": 1.941747572815534, "Primary_Microconstituent": "network", "Anneal Time": 0, "Anneal Temperature Unit": null, "Cool Method": "N/A", "Anneal Temperature": 0, "Anneal Time Unit": "M", "Path": "data/crops/micrograph1040-cropUL.tif", "Magnification": "98x"}, "131-cropLL": {"Sample Label": "As-Cast", "Micron-Bar-Px": 83, "Micron-Bar-Units": "um", "Detector": "SE", "Micron-Bar": 20.0, "Effective_magnification": 0.24096385542168675, "Primary_Microconstituent": "pearlite+spheroidite", "Anneal Time": 0, "Anneal Temperature Unit": "C", "Cool Method": "N/A", "Anneal Temperature": 0, "Anneal Time Unit": "M", "Path": "data/crops/micrograph131-cropLL.tif", "Magnification": "786x"}, "1447-cropLL": {"Sample Label": "AC1 900C 90M Q", "Micron-Bar-Px": 129, "Micron-Bar-Units": "um", "Detector": "SE", "Micron-Bar": 5.0, "Effective_magnification": 0.03875968992248062, "Primary_Microconstituent": "spheroidite", "Anneal Time": 90.0, "Anneal Temperature Unit": "C", "Cool Method": "Q", "Anneal Temperature": 900.0, "Anneal Time Unit": "M", "Path": "data/crops/micrograph1447-cropLL.tif", "Magnification": "4910X"}, "368-cropLR": {"Sample Label": "AC1 970C 3H Q", "Micron-Bar-Px": 154, "Micron-Bar-Units": "um", "Detector": "SE", "Micron-Bar": 200.0, "Effective_magnification": 1.2987012987012987, "Primary_Microconstituent": "network", "Anneal Time": 180.0, "Anneal Temperature Unit": "C", "Cool Method": "Q", "Anneal Temperature": 970.0, "Anneal Time Unit": "M", "Path": "data/crops/micrograph368-cropLR.tif", "Magnification": "147x"}, "180-cropLR": {"Sample Label": "SIS_XL.TIF", "Micron-Bar-Px": 129, "Micron-Bar-Units": "um", "Detector": "SE", "Micron-Bar": 1.0, "Effective_magnification": 0.007751937984496124, "Primary_Microconstituent": "pearlite", "Anneal Time": 0, "Anneal Temperature Unit": null, "Cool Method": "N/A", "Anneal Temperature": 0, "Anneal Time Unit": "M", "Path": "data/crops/micrograph180-cropLR.tif", "Magnification": "24551X"}, "376-cropLL": {"Sample Label": "AC 800C 8H WQ", "Micron-Bar-Px": 129, "Micron-Bar-Units": "um", "Detector": "SE", "Micron-Bar": 5.0, "Effective_magnification": 0.03875968992248062, "Primary_Microconstituent": "spheroidite", "Anneal Time": 480.0, "Anneal Temperature Unit": "C", "Cool Method": "Q", "Anneal Temperature": 800.0, "Anneal Time Unit": "M", "Path": "data/crops/micrograph376-cropLL.tif", "Magnification": "4910X"}, "717-cropUR": {"Sample Label": "AC1 970C 90M WC", "Micron-Bar-Px": 129, "Micron-Bar-Units": "um", "Detector": "SE", "Micron-Bar": 50.0, "Effective_magnification": 0.3875968992248062, "Primary_Microconstituent": "spheroidite+widmanstatten", "Anneal Time": 90.0, "Anneal Temperature Unit": "C", "Cool Method": "Q", "Anneal Temperature": 970.0, "Anneal Time Unit": "M", "Path": "data/crops/micrograph717-cropUR.tif", "Magnification": "491x"}, "383-cropUL": {"Sample Label": "AC1 970C 90M AR", "Micron-Bar-Px": 103, "Micron-Bar-Units": "um", "Detector": "SE", "Micron-Bar": 200.0, "Effective_magnification": 1.941747572815534, "Primary_Microconstituent": "network", "Anneal Time": 90.0, "Anneal Temperature Unit": "C", "Cool Method": "AR", "Anneal Temperature": 970.0, "Anneal Time Unit": "M", "Path": "data/crops/micrograph383-cropUL.tif", "Magnification": "98X"}, "422-cropUL": {"Sample Label": "AC1 800C 900C 970C 90M WQ", "Micron-Bar-Px": 129, "Micron-Bar-Units": "um", "Detector": "SE", "Micron-Bar": 5.0, "Effective_magnification": 0.03875968992248062, "Primary_Microconstituent": "spheroidite", "Anneal Time": 90.0, "Anneal Temperature Unit": "C", "Cool Method": "Q", "Anneal Temperature": 800.0, "Anneal Time Unit": "M", "Path": "data/crops/micrograph422-cropUL.tif", "Magnification": "4910x"}, "671-cropLR": {"Sample Label": "AC1 800C 24H Q", "Micron-Bar-Px": 103, "Micron-Bar-Units": "um", "Detector": "SE", "Micron-Bar": 10.0, "Effective_magnification": 0.0970873786407767, "Primary_Microconstituent": "spheroidite", "Anneal Time": 1440.0, "Anneal Temperature Unit": "C", "Cool Method": "Q", "Anneal Temperature": 800.0, "Anneal Time Unit": "M", "Path": "data/crops/micrograph671-cropLR.tif", "Magnification": "1964X"}, "1326-cropUL": {"Sample Label": "SIS_XL.TIF", "Micron-Bar-Px": 103, "Micron-Bar-Units": "um", "Detector": "BSE", "Micron-Bar": 2.0, "Effective_magnification": 0.019417475728155338, "Primary_Microconstituent": "pearlite", "Anneal Time": 0, "Anneal Temperature Unit": null, "Cool Method": "N/A", "Anneal Temperature": 0, "Anneal Time Unit": "M", "Path": "data/crops/micrograph1326-cropUL.tif", "Magnification": null}, "1185-cropUR": {"Sample Label": "AC1 970C 90M WQ-2C", "Micron-Bar-Px": 103, "Micron-Bar-Units": "um", "Detector": "SE", "Micron-Bar": 20.0, "Effective_magnification": 0.1941747572815534, "Primary_Microconstituent": "spheroidite", "Anneal Time": 90.0, "Anneal Temperature Unit": "C", "Cool Method": "Q", "Anneal Temperature": 970.0, "Anneal Time Unit": "M", "Path": "data/crops/micrograph1185-cropUR.tif", "Magnification": "982x"}, "18-cropLR": {"Sample Label": "AC1 970C 8H Q", "Micron-Bar-Px": 103, "Micron-Bar-Units": "um", "Detector": "SE", "Micron-Bar": 200.0, "Effective_magnification": 1.941747572815534, "Primary_Microconstituent": "network", "Anneal Time": 480.0, "Anneal Temperature Unit": "C", "Cool Method": "Q", "Anneal Temperature": 970.0, "Anneal Time Unit": "M", "Path": "data/crops/micrograph18-cropLR.tif", "Magnification": "98X"}, "1344-cropLR": {"Sample Label": "AC1 800C 3H WQ", "Micron-Bar-Px": 103, "Micron-Bar-Units": "um", "Detector": "BSE", "Micron-Bar": 200.0, "Effective_magnification": 1.941747572815534, "Primary_Microconstituent": "network", "Anneal Time": 180.0, "Anneal Temperature Unit": "C", "Cool Method": "Q", "Anneal Temperature": 800.0, "Anneal Time Unit": "M", "Path": "data/crops/micrograph1344-cropLR.tif", "Magnification": "98X"}, "602-cropLL": {"Sample Label": "As-Cast", "Micron-Bar-Px": 103, "Micron-Bar-Units": "um", "Detector": "BSE", "Micron-Bar": 20.0, "Effective_magnification": 0.1941747572815534, "Primary_Microconstituent": "pearlite+spheroidite", "Anneal Time": 0, "Anneal Temperature Unit": "C", "Cool Method": "N/A", "Anneal Temperature": 0, "Anneal Time Unit": "M", "Path": "data/crops/micrograph602-cropLL.tif", "Magnification": "982x"}, "864-cropLR": {"Sample Label": "AC1 970C 90M Q", "Micron-Bar-Px": 103, "Micron-Bar-Units": "um", "Detector": "SE", "Micron-Bar": 10.0, "Effective_magnification": 0.0970873786407767, "Primary_Microconstituent": "spheroidite", "Anneal Time": 90.0, "Anneal Temperature Unit": "C", "Cool Method": "Q", "Anneal Temperature": 970.0, "Anneal Time Unit": "M", "Path": "data/crops/micrograph864-cropLR.tif", "Magnification": "1964X"}, "1134-cropLR": {"Sample Label": "AC1 + vickers mark", "Micron-Bar-Px": 103, "Micron-Bar-Units": "um", "Detector": "SE", "Micron-Bar": 200.0, "Effective_magnification": 1.941747572815534, "Primary_Microconstituent": "network", "Anneal Time": 0, "Anneal Temperature Unit": null, "Cool Method": "N/A", "Anneal Temperature": 0, "Anneal Time Unit": "M", "Path": "data/crops/micrograph1134-cropLR.tif", "Magnification": "98x"}, "1061-cropLR": {"Sample Label": "AC1 970C 3H Q", "Micron-Bar-Px": 103, "Micron-Bar-Units": "um", "Detector": "SE", "Micron-Bar": 20.0, "Effective_magnification": 0.1941747572815534, "Primary_Microconstituent": "spheroidite", "Anneal Time": 180.0, "Anneal Temperature Unit": "C", "Cool Method": "Q", "Anneal Temperature": 970.0, "Anneal Time Unit": "M", "Path": "data/crops/micrograph1061-cropLR.tif", "Magnification": "982x"}, "744-cropUL": {"Sample Label": "SIS_XL.TIF", "Micron-Bar-Px":
